Repository: benvial/pytheas

.. image:: https://travis-ci.org/benvial/pytheas.svg?branch=master
   :target: https://travis-ci.org/benvial/pytheas
   :alt: Travis CI build status (Linux)

.. image:: https://codecov.io/github/benvial/pytheas/coverage.svg?branch=master
   :target: https://codecov.io/github/benvial/pytheas?branch=master
   :alt: Code Coverage

Python Electromagnetic Analysis and Simulation with the Finite Element Method
-----------------------------------------------------------------------------



.. inclusion-marker-do-not-remove


Pytheas is a python package for creating, running and postprocessing
electrodynamic simulations. It is based on the open source onelab 
bundle for creating geometries, meshing (gmsh) and solving 
the underlying partial differential equations with the finite 
element method (getdp).
It features built in models of:

- periodic media in 2D and 3D with computation of diffraction efficiencies
- scattering analysis in 2D and 3D
- bloch mode analysis of metamaterials
- treatment of open geometries with perfectly matched layers
- tools to define arbitrary permittivity distributions
- quasi-normal mode analysis
- two scale convergence homogenization
- tools for topology optimization in 2D
- built-in refractive index database

File: pytheas/material/database/data/organic/(C2H6OSi)n - polydimethylsiloxane/Querry-NIR.yml
# this file is part of refractiveindex.info database
# refractiveindex.info database is in the public domain
# copyright and related rights waived via CC0 1.0

REFERENCES: "M. R. Querry. Optical constants of minerals and other materials from the millimeter to the ultraviolet, <a href=\"http://www.dtic.mil/docs/citations/ADA192210\"><i>Contractor Report</i> CRDEC-CR-88009 (1987)</a>"
DATA:
  - type: tabulated nk
    data: |
        0.8190 1.400 0.0000010
        0.8390 1.400 0.0000020
        0.8590 1.400 0.0000010
        0.8790 1.400 0.0000010
        0.8990 1.399 0.0000010
        0.9190 1.399 0.0000010
        0.9390 1.399 0.0000010
        0.9590 1.399 0.0000010
        0.9790 1.399 0.0000010
        0.9990 1.399 0.0000010
        1.0190 1.399 0.0000010
        1.0390 1.399 0.0000010
        1.0590 1.399 0.0000010
        1.0790 1.398 0.0000010
        1.0990 1.398 0.0000010
        1.1190 1.398 0.0000010
        1.1390 1.398 0.0000010
        1.1590 1.398 0.0000030
        1.1790 1.398 0.0000120
        1.1990 1.398 0.0000030
        1.2190 1.398 0.0000010
        1.2390 1.398 0.0000000
        1.2590 1.398 0.0000010
        1.2790 1.397 0.0000000
        1.2990 1.397 0.0000000
        1.3190 1.397 0.0000000
        1.3390 1.397 0.0000000
        1.3590 1.397 0.0000030
        1.3790 1.397 0.0000060
        1.3990 1.397 0.0000150
        1.4190 1.397 0.0000050
        1.4390 1.397 0.0000030
        1.4590 1.397 0.0000020
        1.4790 1.396 0.0000010
        1.4990 1.396 0.0000020
        1.5190 1.396 0.0000060
        1.5390 1.396 0.0000050
        1.5590 1.396 0.0000040
        1.5790 1.396 0.0000010
        1.5990 1.396 0.0000010
        1.6190 1.396 0.0000010
        1.6390 1.396 0.0000050
        1.6590 1.396 0.0000080
        1.6790 1.395 0.0000210
        1.6990 1.395 0.0000890
        1.7190 1.395 0.0000200
        1.7390 1.395 0.0000950
        1.7590 1.395 0.0000410
        1.7790 1.395 0.0000310
        1.7990 1.395 0.0000100
        1.8190 1.395 0.0000040
        1.8390 1.395 0.0000200
        1.8590 1.395 0.0000120
        1.8790 1.394 0.0000020
        1.8990 1.394 0.0000030
        1.9190 1.394 0.0000040
        1.9390 1.394 0.0000060
        1.9590 1.394 0.0000080
        1.9790 1.394 0.0000100
        1.9990 1.394 0.0000100
        2.0190 1.394 0.0000100
        2.0390 1.394 0.0000090
        2.0590 1.393 0.0000060
        2.0790 1.393 0.0000050
        2.0990 1.393 0.0000060
        2.1190 1.393 0.0000080
        2.1390 1.393 0.0000110
        2.1590 1.393 0.0000220
        2.1790 1.393 0.0000340
        2.1990 1.392 0.0000490
        2.2190 1.392 0.0000830
        2.2390 1.392 0.0001080
        2.2590 1.392 0.0001720
        2.2790 1.392 0.0003560
        2.2990 1.392 0.0006460
        2.3190 1.392 0.0001560
        2.3390 1.392 0.0001050
        2.3590 1.391 0.0002190
        2.3790 1.392 0.0003160
        2.3990 1.391 0.0002310
        2.4190 1.391 0.0001240
        2.4390 1.391 0.0001380
        2.4590 1.391 0.0002640
        2.4790 1.391 0.0002400
        2.4990 1.391 0.0006800
